Repository: hoijui/LOSH-RDF

# LOSH-RDF

LOSH data from crawls available without any restrictions as RDF

File: RDF/appropedia.org/Mechanical_Properties_and_Applications_of_Recycled_Polycarbonate_Particle_Material_Extrusion-Based_Additive_Manufacturing/project.toml
okhv = "OKH-LOSHv1.0"
name = "Mechanical_Properties_and_Applications_of_Recycled_Polycarbonate_Particle_Material_Extrusion-Based_Additive_Manufacturing"
repo = "https://www.appropedia.org/Mechanical_Properties_and_Applications_of_Recycled_Polycarbonate_Particle_Material_Extrusion-Based_Additive_Manufacturing"
version = "18"
license = "CC-BY-SA-4.0"
licensor = "Joshua M. Pearce"
upload-method = "manifest-script"
image = ["https://www.appropedia.org/w/images/thumb/1/15/Pcgigabotx.png/822px-Pcgigabotx.png"]
documentation-language = "en"
timestamp = "1650188561"
function = "Past work has shown that particle material extrusion (fused particle fabrication (FPF)/fused granular fabrication (FGF)) has the potential for increasing the use of recycled polymers in 3D printing. This study extends this potential to high-performance (high-mechanical-strength and heat-resistant) polymers using polycarbonate (PC). Recycled PC regrind of approximately 25 mm2 was 3D printed with an open-source Gigabot X and analyzed. A temperature and nozzle velocity matrix was used to find useful printing parameters, and a print test was used to maximize the output for a two-temperature stage extruder for PC. ASTM type 4 tensile test geometries as well as ASTM-approved compression tests were used to determine the mechanical properties of PC and were compared with filament printing and the bulk virgin material. The results showed the tensile strength of parts manufactured from the recycled PC particles (64.9 MPa) were comparable to that of the commercial filament printed on desktop (62.2 MPa) and large-format (66.3 MPa) 3D printers."
documentation-readiness-level = "ODRL-1"
technology-readiness-level = "OTRL-1"
